Repository: BaldPolnareff/Master_degree_Thesis

# Master Degree Thesis

Readme will be upgraded with notes on files and directory structures, as the projects starts getting shaped

File: Latex/Final_thesis_document/Raw_Data/DSC/DSC_Alberto/Microspheres/ExpDat_PHBH_microspheres-first cooling.txt
#EXPORTTYPE:DATA SINGLE
#FILE:PHBH_microspheres.ngb-sdg
#FORMAT:NETZSCH5
#FTYPE:ASCII
#IDENTITY:PHBH
#DECIMAL:POINT
#SEPARATOR:SEMICOLON
#MTYPE:DSC
#INSTRUMENT:NETZSCH DSC 214
#PROJECT:
#DATE/TIME:24.09.2021 10:05
#CORR. FILE:
#TEMPCAL:applied
#SENSITIVITY:applied
#LABORATORY:
#OPERATOR:Alberto
#REMARK:
#SAMPLE:PHBH_microspheres
#SAMPLE MASS /mg:8
#MATERIAL:
#REFERENCE:vuoto
#REFERENCE MASS /mg:0
#TYPE OF CRUCIBLE:Concavus Pan Al, pierced lid
#SAMPLE CRUCIBLE MASS /mg:0
#REFERENCE CRUCIBLE MASS /mg:0
#M.RANGE /�V:5000
#TAU-R:applied
#CORR. CODE:050
#EXO:+1
#RANGE:180�C/10,0(K/min)/-30�C
#SEGMENT:S3/5
#SEG. 3:180�C/10,0(K/min)/-30�C

#Temp./C;Time/min;DSC/(mW/mg);Sensit./(uV/mW)
-30.06110;39.49500;0.17153;3.39860
-29.06110;39.39515;0.17349;3.40040
-28.06110;39.29527;0.17475;3.40218
-27.06110;39.19538;0.17542;3.40393
-26.06110;39.09537;0.17610;3.40567
-25.06110;38.99534;0.17659;3.40738
-24.06110;38.89533;0.17712;3.40907
-23.06110;38.79539;0.17793;3.41074
-22.06110;38.69551;0.17868;3.41239
-21.06110;38.59561;0.17948;3.41402
-20.06110;38.49568;0.18022;3.41563
-19.06110;38.39581;0.18108;3.41722
-18.06110;38.29598;0.18202;3.41879
-17.06110;38.19609;0.18281;3.42033
-16.06110;38.09609;0.18374;3.42186
-15.06110;37.99616;0.18498;3.42336
-14.06110;37.89620;0.18646;3.42485
-13.06110;37.79622;0.18805;3.42631
-12.06110;37.69637;0.19018;3.42775
-11.06110;37.59663;0.19227;3.42917
-10.06110;37.49698;0.19491;3.43057
 -9.06110;37.39740;0.19778;3.43195
 -8.06110;37.29768;0.20046;3.43331
 -7.06110;37.19771;0.20417;3.43464
 -6.06110;37.09776;0.20918;3.43596
 -5.06110;36.99802;0.21412;3.43726
 -4.06110;36.89830;0.21961;3.43853
 -3.06110;36.79859;0.22558;3.43978
 -2.06110;36.69896;0.23281;3.44102
 -1.06110;36.59938;0.23866;3.44223
 -0.06110;36.49961;0.24438;3.44342
  0.93890;36.39971;0.24945;3.44459
  1.93890;36.29986;0.25393;3.44574
  2.93890;36.20007;0.25746;3.44687
  3.93890;36.10033;0.25997;3.44798
  4.93890;36.00045;0.26177;3.44907
  5.93890;35.90043;0.26327;3.45014
  6.93890;35.80036;0.26477;3.45118
  7.93890;35.70043;0.26652;3.45221
  8.93890;35.60068;0.26802;3.45322
  9.93890;35.50091;0.26912;3.45420
 10.93890;35.40098;0.27002;3.45517
 11.93890;35.30101;0.27109;3.45611
 12.93890;35.20115;0.27238;3.45703
 13.93890;35.10127;0.27350;3.45794
 14.93890;35.00125;0.27451;3.45882
 15.93890;34.90122;0.27577;3.45968
 16.93890;34.80131;0.27736;3.46052
 17.93890;34.70142;0.27896;3.46134
 18.93890;34.60155;0.28064;3.46215
 19.93890;34.50174;0.28258;3.46293
 20.93890;34.40195;0.28451;3.46369
 21.93890;34.30207;0.28638;3.46443
 22.93890;34.20210;0.28872;3.46515
 23.93890;34.10211;0.29183;3.46585
 24.93890;34.00227;0.29573;3.46653
 25.93890;33.90260;0.29918;3.46718
 26.93890;33.80298;0.30286;3.46782
 27.93890;33.70321;0.30706;3.46844
 28.93890;33.60353;0.31216;3.46904
 29.93890;33.50384;0.31765;3.46962
 30.93890;33.40422;0.32400;3.47018
 31.93890;33.30465;0.32989;3.47072
 32.93890;33.20501;0.33635;3.47124
 33.93890;33.10533;0.34371;3.47173
 34.93890;33.00562;0.35132;3.47221
 35.93890;32.90596;0.35916;3.47267
 36.93890;32.80644;0.36768;3.47311
 37.93890;32.70700;0.37585;3.47353
 38.93890;32.60756;0.38293;3.47393
 39.93890;32.50802;0.39034;3.47431
 40.93890;32.40844;0.39653;3.47467
 41.93890;32.30862;0.40086;3.47501
 42.93890;32.20849;0.40502;3.47533
 43.93890;32.10836;0.40805;3.47563
 44.93890;32.00838;0.40926;3.47591
 45.93890;31.90842;0.40741;3.47618
 46.93890;31.80829;0.40278;3.47642
 47.93890;31.70790;0.39682;3.47664
 48.93890;31.60744;0.38929;3.47685
 49.93890;31.50693;0.37982;3.47703
 50.93890;31.40634;0.36935;3.47719
 51.93890;31.30571;0.35956;3.47734
 52.93890;31.20525;0.35028;3.47747
 53.93890;31.10488;0.34164;3.47757
 54.93890;31.00458;0.33596;3.47766
 55.93890;30.90451;0.33184;3.47773
 56.93890;30.80452;0.32931;3.47778
 57.93890;30.70452;0.32860;3.47781
 58.93890;30.60442;0.32830;3.47782
 59.93890;30.50423;0.32778;3.47782
 60.93890;30.40402;0.32728;3.47779
 61.93890;30.30393;0.32548;3.47774
 62.93890;30.20391;0.32202;3.47768
 63.93890;30.10391;0.31898;3.47760
 64.93890;30.00399;0.31689;3.47750
 65.93890;29.90402;0.31625;3.47738
 66.93890;29.80396;0.31622;3.47724
 67.93890;29.70386;0.31642;3.47708
 68.93890;29.60389;0.31702;3.47690
 69.93890;29.50409;0.31770;3.47671
 70.93890;29.40421;0.31796;3.47650
 71.93890;29.30413;0.31803;3.47626
 72.93890;29.20395;0.31840;3.47601
 73.93890;29.10391;0.31919;3.47575
 74.93890;29.00406;0.31994;3.47546
 75.93890;28.90419;0.32035;3.47515
 76.93890;28.80430;0.32074;3.47483
 77.93890;28.70437;0.32126;3.47449
 78.93890;28.60438;0.32167;3.47413
 79.93890;28.50435;0.32203;3.47375
 80.93890;28.40420;0.32245;3.47336
 81.93890;28.30403;0.32320;3.47295
 82.93890;28.20406;0.32426;3.47252
 83.93890;28.10422;0.32500;3.47207
 84.93890;28.00433;0.32537;3.47160
 85.93890;27.90438;0.32585;3.47111
 86.93890;27.80440;0.32641;3.47061
 87.93890;27.70442;0.32703;3.47009
 88.93890;27.60450;0.32774;3.46956
 89.93890;27.50461;0.32846;3.46900
 90.93890;27.40478;0.32909;3.46843
 91.93890;27.30491;0.32956;3.46784
 92.93890;27.20490;0.32991;3.46723
 93.93890;27.10484;0.33032;3.46661
 94.93890;27.00491;0.33109;3.46597
 95.93890;26.90511;0.33178;3.46531
 96.93890;26.80517;0.33208;3.46463
 97.93890;26.70504;0.33224;3.46394
 98.93890;26.60490;0.33289;3.46323
 99.93890;26.50499;0.33389;3.46250
100.93890;26.40513;0.33459;3.46176
101.93890;26.30531;0.33515;3.46100
102.93890;26.20551;0.33556;3.46022
103.93890;26.10554;0.33579;3.45942
104.93890;26.00542;0.33607;3.45861
105.93890;25.90530;0.33680;3.45779
106.93890;25.80527;0.33771;3.45694
107.93890;25.70532;0.33841;3.45608
108.93890;25.60549;0.33905;3.45520
109.93890;25.50568;0.33958;3.45431
110.93890;25.40578;0.33994;3.45340
111.93890;25.30575;0.34036;3.45247
112.93890;25.20576;0.34089;3.45153
113.93890;25.10582;0.34145;3.45057
114.93890;25.00585;0.34179;3.44960
115.93890;24.90562;0.34196;3.44861
116.93890;24.80534;0.34254;3.44760
117.93890;24.70532;0.34365;3.44658
118.93890;24.60552;0.34467;3.44554
119.93890;24.50573;0.34519;3.44449
120.93890;24.40594;0.34553;3.44342
121.93890;24.30606;0.34581;3.44233
122.93890;24.20604;0.34601;3.44123
123.93890;24.10586;0.34649;3.44011
124.93890;24.00572;0.34731;3.43898
125.93890;23.90566;0.34817;3.43783
126.93890;23.80576;0.34914;3.43667
127.93890;23.70617;0.35013;3.43549
128.93890;23.60670;0.35059;3.43430
129.93890;23.50699;0.34994;3.43309
130.93890;23.40687;0.34932;3.43186
131.93890;23.30641;0.34936;3.43062
132.93890;23.20593;0.35022;3.42937
133.93890;23.10575;0.35187;3.42810
134.93890;23.00586;0.35351;3.42682
135.93890;22.90640;0.35533;3.42552
136.93890;22.80729;0.35604;3.42421
137.93890;22.70797;0.35413;3.42288
138.93890;22.60780;0.35145;3.42154
139.93890;22.50684;0.35099;3.42018
140.93890;22.40577;0.35272;3.41881
141.93890;22.30515;0.35506;3.41742
142.93890;22.20518;0.35719;3.41602
143.93890;22.10573;0.35877;3.41461
144.93890;22.00651;0.35952;3.41318
145.93890;21.90718;0.35930;3.41173
146.93890;21.80749;0.35852;3.41028
147.93890;21.70723;0.35762;3.40881
148.93890;21.60657;0.35764;3.40732
149.93890;21.50609;0.35928;3.40582
150.93890;21.40616;0.36131;3.40431
151.93890;21.30652;0.36203;3.40278
152.93890;21.20674;0.36224;3.40124
153.93890;21.10671;0.36225;3.39969
154.93890;21.00668;0.36268;3.39812
155.93890;20.90696;0.36370;3.39654
156.93890;20.80725;0.36397;3.39495
157.93890;20.70714;0.36359;3.39334
158.93890;20.60677;0.36376;3.39172
159.93890;20.50636;0.36453;3.39009
160.93890;20.40611;0.36584;3.38844
161.93890;20.30631;0.36768;3.38678
162.93890;20.20687;0.36843;3.38510
163.93890;20.10737;0.36737;3.38342
164.93890;20.00727;0.36593;3.38172
165.93890;19.90632;0.36399;3.38001
166.93890;19.80483;0.36485;3.37828
167.93890;19.70396;0.37268;3.37655
168.93890;19.60533;0.38628;3.37480
169.93890;19.50889;0.38859;3.37303
170.93890;19.41259;0.38106;3.37126
171.93890;19.31184;0.34634;3.36947
172.93890;19.20169;0.31339;3.36767
173.93890;19.08551;0.33560;3.36586
174.93890;18.98341;0.43252;3.36403
175.93890;18.90079;0.53127;3.36220
176.93890;18.82926;0.57315;3.36035
177.93890;18.75975;0.52461;3.35849
178.93890;18.67873;0.33896;3.35662

File: Latex/Final_thesis_document/Raw_Data/DSC/DSC_Alberto/Microspheres/ExpDat_PHBH_microspheres-first heating.txt
#EXPORTTYPE:DATA SINGLE
#FILE:PHBH_microspheres.ngb-sdg
#FORMAT:NETZSCH5
#FTYPE:ASCII
#IDENTITY:PHBH
#DECIMAL:POINT
#SEPARATOR:SEMICOLON
#MTYPE:DSC
#INSTRUMENT:NETZSCH DSC 214
#PROJECT:
#DATE/TIME:24.09.2021 10:05
#CORR. FILE:
#TEMPCAL:applied
#SENSITIVITY:applied
#LABORATORY:
#OPERATOR:Alberto
#REMARK:
#SAMPLE:PHBH_microspheres
#SAMPLE MASS /mg:8
#MATERIAL:
#REFERENCE:vuoto
#REFERENCE MASS /mg:0
#TYPE OF CRUCIBLE:Concavus Pan Al, pierced lid
#SAMPLE CRUCIBLE MASS /mg:0
#REFERENCE CRUCIBLE MASS /mg:0
#M.RANGE /‘V:5000
#TAU-R:applied
#CORR. CODE:050
#EXO:+1
#RANGE:25›C/10,0(K/min)/180›C
#SEGMENT:S1/5
#SEG. 1:25›C/10,0(K/min)/180›C

##Temp./›C;Time/min;DSC/(mW/mg);Sensit./(uV/mW)
 25.15105; 0.00000;-2.704494e-002;3.46667
 25.65105; 0.13033;      -0.31996;3.46700
 26.15105; 0.18320;      -0.32840;3.46732
 26.65105; 0.22366;      -0.32868;3.46764
 27.15105; 0.25951;      -0.32575;3.46796
 27.65105; 0.29358;      -0.32065;3.46827
 28.15105; 0.32744;      -0.31506;3.46857
 28.65105; 0.36228;      -0.30897;3.46887
 29.15105; 0.39921;      -0.30312;3.46917
 29.65105; 0.43946;      -0.29898;3.46946
 30.15105; 0.48443;      -0.29442;3.46974
 30.65105; 0.53516;      -0.28357;3.47002
 31.15105; 0.59137;      -0.27815;3.47029
 31.65105; 0.65046;      -0.26447;3.47056
 32.15105; 0.70880;      -0.26410;3.47083
 32.65105; 0.76428;      -0.26903;3.47109
 33.15105; 0.81677;      -0.27892;3.47134
 33.65105; 0.86693;      -0.28926;3.47159
 34.15105; 0.91557;      -0.29771;3.47184
 34.65105; 0.96345;      -0.30342;3.47208
 35.15105; 1.01122;      -0.30643;3.47231
 35.65105; 1.05933;      -0.30668;3.47254
 36.15105; 1.10808;      -0.30453;3.47277
 36.65105; 1.15759;      -0.30156;3.47299
 37.15105; 1.20785;      -0.29855;3.47320
 37.65105; 1.25858;      -0.29641;3.47341
 38.15105; 1.30950;      -0.29567;3.47362
 38.65105; 1.36041;      -0.29615;3.47382
 39.15105; 1.41109;      -0.29749;3.47401
 39.65105; 1.46148;      -0.29958;3.47420
 40.15105; 1.51151;      -0.30157;3.47439
 40.65105; 1.56133;      -0.30287;3.47457
 41.15105; 1.61105;      -0.30369;3.47474
 41.65105; 1.66080;      -0.30433;3.47491
 42.15105; 1.71071;      -0.30484;3.47508
 42.65105; 1.76076;      -0.30525;3.47524
 43.15105; 1.81091;      -0.30577;3.47540
 43.65105; 1.86111;      -0.30634;3.47555
 44.15105; 1.91131;      -0.30701;3.47569
 44.65105; 1.96148;      -0.30770;3.47584
 45.15105; 2.01158;      -0.30831;3.47597
 45.65105; 2.06166;      -0.30885;3.47610
 46.15105; 2.11172;      -0.30940;3.47623
 46.65105; 2.16172;      -0.30997;3.47635
 47.15105; 2.21174;      -0.31057;3.47647
 47.65105; 2.26176;      -0.31114;3.47658
 48.15105; 2.31181;      -0.31156;3.47669
 48.65105; 2.36187;      -0.31201;3.47679
 49.15105; 2.41199;      -0.31247;3.47689
 49.65105; 2.46212;      -0.31310;3.47698
 50.15105; 2.51232;      -0.31398;3.47707
 50.65105; 2.56253;      -0.31505;3.47715
 51.15105; 2.61266;      -0.31643;3.47723
 51.65105; 2.66274;      -0.31787;3.47730
 52.15105; 2.71273;      -0.31938;3.47737
 52.65105; 2.76264;      -0.32094;3.47743
 53.15105; 2.81258;      -0.32249;3.47749
 53.65105; 2.86256;      -0.32424;3.47755
 54.15105; 2.91257;      -0.32613;3.47759
 54.65105; 2.96268;      -0.32817;3.47764
 55.15105; 3.01283;      -0.33034;3.47768
 55.65105; 3.06305;      -0.33258;3.47771
 56.15105; 3.11331;      -0.33495;3.47774
 56.65105; 3.16358;      -0.33746;3.47777
 57.15105; 3.21386;      -0.34006;3.47779
 57.65105; 3.26408;      -0.34286;3.47780
 58.15105; 3.31422;      -0.34558;3.47782
 58.65105; 3.36427;      -0.34820;3.47782
 59.15105; 3.41423;      -0.35060;3.47782
 59.65105; 3.46416;      -0.35255;3.47782
 60.15105; 3.51408;      -0.35421;3.47781
 60.65105; 3.56409;      -0.35568;3.47780
 61.15105; 3.61421;      -0.35697;3.47778
 61.65105; 3.66440;      -0.35831;3.47776
 62.15105; 3.71464;      -0.35967;3.47773
 62.65105; 3.76488;      -0.36089;3.47770
 63.15105; 3.81501;      -0.36210;3.47766
 63.65105; 3.86509;      -0.36307;3.47762
 64.15105; 3.91510;      -0.36393;3.47758
 64.65105; 3.96510;      -0.36472;3.47753
 65.15105; 4.01513;      -0.36538;3.47747
 65.65105; 4.06518;      -0.36602;3.47741
 66.15105; 4.11522;      -0.36665;3.47735
 66.65105; 4.16527;      -0.36718;3.47728
 67.15105; 4.21529;      -0.36763;3.47721
 67.65105; 4.26528;      -0.36802;3.47713
 68.15105; 4.31533;      -0.36831;3.47704
 68.65105; 4.36538;      -0.36864;3.47696
 69.15105; 4.41545;      -0.36914;3.47686
 69.65105; 4.46552;      -0.36966;3.47677
 70.15105; 4.51553;      -0.37024;3.47667
 70.65105; 4.56548;      -0.37079;3.47656
 71.15105; 4.61542;      -0.37120;3.47645
 71.65105; 4.66534;      -0.37161;3.47633
 72.15105; 4.71529;      -0.37190;3.47621
 72.65105; 4.76530;      -0.37216;3.47609
 73.15105; 4.81538;      -0.37243;3.47596
 73.65105; 4.86548;      -0.37257;3.47582
 74.15105; 4.91558;      -0.37276;3.47569
 74.65105; 4.96566;      -0.37283;3.47554
 75.15105; 5.01571;      -0.37285;3.47540
 75.65105; 5.06576;      -0.37292;3.47524
 76.15105; 5.11579;      -0.37303;3.47509
 76.65105; 5.16581;      -0.37323;3.47493
 77.15105; 5.21583;      -0.37339;3.47476
 77.65105; 5.26588;      -0.37361;3.47459
 78.15105; 5.31597;      -0.37403;3.47442
 78.65105; 5.36604;      -0.37459;3.47424
 79.15105; 5.41607;      -0.37532;3.47405
 79.65105; 5.46605;      -0.37612;3.47386
 80.15105; 5.51600;      -0.37689;3.47367
 80.65105; 5.56591;      -0.37771;3.47347
 81.15105; 5.61585;      -0.37846;3.47327
 81.65105; 5.66577;      -0.37911;3.47307
 82.15105; 5.71576;      -0.37976;3.47286
 82.65105; 5.76586;      -0.38041;3.47264
 83.15105; 5.81601;      -0.38120;3.47242
 83.65105; 5.86619;      -0.38228;3.47220
 84.15105; 5.91634;      -0.38348;3.47197
 84.65105; 5.96643;      -0.38471;3.47174
 85.15105; 6.01645;      -0.38597;3.47150
 85.65105; 6.06646;      -0.38716;3.47126
 86.15105; 6.11646;      -0.38824;3.47101
 86.65105; 6.16648;      -0.38937;3.47076
 87.15105; 6.21654;      -0.39051;3.47050
 87.65105; 6.26665;      -0.39165;3.47024
 88.15105; 6.31679;      -0.39294;3.46998
 88.65105; 6.36694;      -0.39426;3.46971
 89.15105; 6.41706;      -0.39556;3.46944
 89.65105; 6.46713;      -0.39689;3.46916
 90.15105; 6.51719;      -0.39824;3.46888
 90.65105; 6.56727;      -0.39964;3.46860
 91.15105; 6.61735;      -0.40115;3.46831
 91.65105; 6.66743;      -0.40275;3.46801
 92.15105; 6.71747;      -0.40439;3.46771
 92.65105; 6.76749;      -0.40619;3.46741
 93.15105; 6.81751;      -0.40790;3.46710
 93.65105; 6.86746;      -0.40954;3.46679
 94.15105; 6.91744;      -0.41112;3.46647
 94.65105; 6.96750;      -0.41262;3.46615
 95.15105; 7.01762;      -0.41420;3.46583
 95.65105; 7.06783;      -0.41595;3.46550
 96.15105; 7.11805;      -0.41782;3.46517
 96.65105; 7.16825;      -0.41995;3.46483
 97.15105; 7.21839;      -0.42213;3.46449
 97.65105; 7.26848;      -0.42438;3.46414
 98.15105; 7.31854;      -0.42676;3.46379
 98.65105; 7.36866;      -0.42894;3.46343
 99.15105; 7.41871;      -0.43116;3.46308
 99.65105; 7.46882;      -0.43344;3.46271
100.15105; 7.51904;      -0.43578;3.46235
100.65105; 7.56926;      -0.43836;3.46197
101.15105; 7.61947;      -0.44109;3.46160
101.65105; 7.66965;      -0.44388;3.46122
102.15105; 7.71976;      -0.44665;3.46083
102.65105; 7.76986;      -0.44947;3.46044
103.15105; 7.81997;      -0.45246;3.46005
103.65105; 7.87009;      -0.45552;3.45966
104.15105; 7.92021;      -0.45868;3.45925
104.65105; 7.97033;      -0.46189;3.45885
105.15105; 8.02045;      -0.46506;3.45844
105.65105; 8.07052;      -0.46810;3.45803
106.15105; 8.12060;      -0.47114;3.45761
106.65105; 8.17071;      -0.47410;3.45719
107.15105; 8.22092;      -0.47705;3.45676
107.65105; 8.27123;      -0.48021;3.45633
108.15105; 8.32165;      -0.48361;3.45590
108.65105; 8.37204;      -0.48739;3.45546
109.15105; 8.42239;      -0.49166;3.45502
109.65105; 8.47263;      -0.49613;3.45457
110.15105; 8.52281;      -0.50077;3.45412
110.65105; 8.57296;      -0.50544;3.45366
111.15105; 8.62307;      -0.51005;3.45321
111.65105; 8.67319;      -0.51463;3.45274
112.15105; 8.72332;      -0.51907;3.45228
112.65105; 8.77349;      -0.52352;3.45180
113.15105; 8.82370;      -0.52801;3.45133
113.65105; 8.87396;      -0.53270;3.45085
114.15105; 8.92420;      -0.53745;3.45037
114.65105; 8.97448;      -0.54223;3.44988
115.15105; 9.02475;      -0.54700;3.44939
115.65105; 9.07503;      -0.55175;3.44889
116.15105; 9.12534;      -0.55654;3.44840
116.65105; 9.17576;      -0.56116;3.44789
117.15105; 9.22620;      -0.56574;3.44739
117.65105; 9.27665;      -0.57073;3.44687
118.15105; 9.32703;      -0.57622;3.44636
118.65105; 9.37727;      -0.58291;3.44584
119.15105; 9.42746;      -0.59001;3.44532
119.65105; 9.47756;      -0.59708;3.44479
120.15105; 9.52772;      -0.60338;3.44426
120.65105; 9.57798;      -0.60878;3.44373
121.15105; 9.62833;      -0.61352;3.44319
121.65105; 9.67877;      -0.61848;3.44264
122.15105; 9.72924;      -0.62349;3.44210
122.65105; 9.77969;      -0.62899;3.44155
123.15105; 9.83007;      -0.63478;3.44099
123.65105; 9.88042;      -0.64063;3.44044
124.15105; 9.93073;      -0.64616;3.43987
124.65105; 9.98096;      -0.65127;3.43931
125.15105;10.03118;      -0.65541;3.43874
125.65105;10.08127;      -0.65775;3.43816
126.15105;10.13128;      -0.65737;3.43759
126.65105;10.18120;      -0.65422;3.43701
127.15105;10.23095;      -0.64697;3.43642
127.65105;10.28053;      -0.63657;3.43583
128.15105;10.32994;      -0.62213;3.43524
128.65105;10.37918;      -0.60405;3.43464
129.15105;10.42826;      -0.58336;3.43404
129.65105;10.47725;      -0.56096;3.43344
130.15105;10.52617;      -0.53814;3.43283
130.65105;10.57506;      -0.51655;3.43222
131.15105;10.62396;      -0.49682;3.43160
131.65105;10.67292;      -0.47986;3.43098
132.15105;10.72196;      -0.46479;3.43036
132.65105;10.77118;      -0.45213;3.42973
133.15105;10.82055;      -0.44117;3.42910
133.65105;10.87001;      -0.43191;3.42847
134.15105;10.91956;      -0.42449;3.42783
134.65105;10.96911;      -0.41865;3.42719
135.15105;11.01871;      -0.41333;3.42654
135.65105;11.06831;      -0.40813;3.42590
136.15105;11.11790;      -0.40289;3.42524
136.65105;11.16751;      -0.39761;3.42459
137.15105;11.21710;      -0.39096;3.42393
137.65105;11.26671;      -0.38492;3.42326
138.15105;11.31638;      -0.37881;3.42259
138.65105;11.36612;      -0.37266;3.42192
139.15105;11.41592;      -0.36731;3.42125
139.65105;11.46575;      -0.36328;3.42057
140.15105;11.51564;      -0.36011;3.41989
140.65105;11.56554;      -0.35743;3.41920
141.15105;11.61542;      -0.35608;3.41851
141.65105;11.66536;      -0.35459;3.41782
142.15105;11.71530;      -0.35342;3.41713
142.65105;11.76524;      -0.35270;3.41643
143.15105;11.81525;      -0.35222;3.41572
143.65105;11.86522;      -0.35193;3.41502
144.15105;11.91518;      -0.35169;3.41430
144.65105;11.96518;      -0.35174;3.41359
145.15105;12.01508;      -0.35216;3.41287
145.65105;12.06491;      -0.35238;3.41215
146.15105;12.11478;      -0.35209;3.41143
146.65105;12.16461;      -0.35154;3.41070
147.15105;12.21458;      -0.35096;3.40997
147.65105;12.26466;      -0.35060;3.40923
148.15105;12.31481;      -0.35047;3.40849
148.65105;12.36500;      -0.35050;3.40775
149.15105;12.41515;      -0.35072;3.40700
149.65105;12.46521;      -0.35109;3.40626
150.15105;12.51526;      -0.35148;3.40550
150.65105;12.56522;      -0.35180;3.40475
151.15105;12.61514;      -0.35195;3.40399
151.65105;12.66509;      -0.35205;3.40322
152.15105;12.71506;      -0.35206;3.40246
152.65105;12.76505;      -0.35220;3.40169
153.15105;12.81509;      -0.35241;3.40092
153.65105;12.86511;      -0.35258;3.40014
154.15105;12.91510;      -0.35278;3.39936
154.65105;12.96512;      -0.35296;3.39858
155.15105;13.01513;      -0.35312;3.39779
155.65105;13.06511;      -0.35327;3.39700
156.15105;13.11510;      -0.35344;3.39620
156.65105;13.16511;      -0.35360;3.39541
157.15105;13.21511;      -0.35368;3.39461
157.65105;13.26510;      -0.35380;3.39380
158.15105;13.31511;      -0.35387;3.39300
158.65105;13.36513;      -0.35381;3.39219
159.15105;13.41516;      -0.35368;3.39137
159.65105;13.46527;      -0.35332;3.39056
160.15105;13.51541;      -0.35292;3.38974
160.65105;13.56570;      -0.35268;3.38891
161.15105;13.61609;      -0.35302;3.38809
161.65105;13.66641;      -0.35399;3.38726
162.15105;13.71661;      -0.35532;3.38642
162.65105;13.76658;      -0.35665;3.38559
163.15105;13.81635;      -0.35764;3.38475
163.65105;13.86593;      -0.35817;3.38391
164.15105;13.91543;      -0.35829;3.38306
164.65105;13.96500;      -0.35794;3.38221
165.15105;14.01468;      -0.35742;3.38136
165.65105;14.06446;      -0.35687;3.38050
166.15105;14.11441;      -0.35644;3.37964
166.65105;14.16451;      -0.35618;3.37878
167.15105;14.21467;      -0.35613;3.37792
167.65105;14.26489;      -0.35614;3.37705
168.15105;14.31510;      -0.35627;3.37618
168.65105;14.36528;      -0.35647;3.37530
169.15105;14.41544;      -0.35682;3.37442
169.65105;14.46558;      -0.35727;3.37354
170.15105;14.51562;      -0.35774;3.37266
170.65105;14.56562;      -0.35810;3.37177
171.15105;14.61560;      -0.35826;3.37088
171.65105;14.66555;      -0.35832;3.36999
172.15105;14.71554;      -0.35844;3.36909
172.65105;14.76555;      -0.35855;3.36819
173.15105;14.81556;      -0.35871;3.36729
173.65105;14.86557;      -0.35892;3.36638
174.15105;14.91555;      -0.35907;3.36547
174.65105;14.96551;      -0.35919;3.36456
175.15105;15.01546;      -0.35937;3.36365
175.65105;15.06545;      -0.35934;3.36273
176.15105;15.11545;      -0.35928;3.36181
176.65105;15.16548;      -0.35925;3.36088
177.15105;15.21555;      -0.35923;3.35996
177.65105;15.26563;      -0.35942;3.35903
178.15105;15.31569;      -0.35974;3.35809
178.65105;15.36571;      -0.36019;3.35716
179.15105;15.41569;      -0.36058;3.35622
179.65105;15.46560;      -0.36081;3.35528

File: Latex/Final_thesis_document/Raw_Data/DSC/DSC_Alberto/Microspheres/ExpDat_PHBH_microspheres-second heating.txt
#EXPORTTYPE:DATA SINGLE
#FILE:PHBH_microspheres.ngb-sdg
#FORMAT:NETZSCH5
#FTYPE:ASCII
#IDENTITY:PHBH
#DECIMAL:POINT
#SEPARATOR:SEMICOLON
#MTYPE:DSC
#INSTRUMENT:NETZSCH DSC 214
#PROJECT:
#DATE/TIME:24.09.2021 10:05
#CORR. FILE:
#TEMPCAL:applied
#SENSITIVITY:applied
#LABORATORY:
#OPERATOR:Alberto
#REMARK:
#SAMPLE:PHBH_microspheres
#SAMPLE MASS /mg:8
#MATERIAL:
#REFERENCE:vuoto
#REFERENCE MASS /mg:0
#TYPE OF CRUCIBLE:Concavus Pan Al, pierced lid
#SAMPLE CRUCIBLE MASS /mg:0
#REFERENCE CRUCIBLE MASS /mg:0
#M.RANGE /�V:5000
#TAU-R:applied
#CORR. CODE:050
#EXO:+1
#RANGE:-30�C/10,0(K/min)/180�C
#SEGMENT:S5/5
#SEG. 5:-30�C/10,0(K/min)/180�C

#Temp./C;Time/min;DSC/(mW/mg);Sensit./(uV/mW)
-29.83566;42.50500;-1.441530e-002;3.39901
-28.83566;42.68368;      -0.23688;3.40080
-27.83566;42.75854;      -0.23170;3.40257
-26.83566;42.82543;      -0.22252;3.40432
-25.83566;42.89700;      -0.21383;3.40605
-24.83566;42.98377;      -0.20773;3.40776
-23.83566;43.09400;      -0.19685;3.40945
-22.83566;43.21131;      -0.19737;3.41112
-21.83566;43.31706;      -0.20693;3.41276
-20.83566;43.41475;      -0.21350;3.41439
-19.83566;43.51043;      -0.21470;3.41599
-18.83566;43.60779;      -0.21248;3.41758
-17.83566;43.70793;      -0.21018;3.41914
-16.83566;43.80969;      -0.20949;3.42068
-15.83566;43.91123;      -0.21073;3.42220
-14.83566;44.01167;      -0.21275;3.42370
-13.83566;44.11118;      -0.21385;3.42518
-12.83566;44.21054;      -0.21411;3.42663
-11.83566;44.31046;      -0.21410;3.42807
-10.83566;44.41095;      -0.21482;3.42949
 -9.83566;44.51134;      -0.21637;3.43088
 -8.83566;44.61107;      -0.21768;3.43226
 -7.83566;44.71082;      -0.21872;3.43361
 -6.83566;44.81106;      -0.22023;3.43494
 -5.83566;44.91151;      -0.22293;3.43625
 -4.83566;45.01178;      -0.22698;3.43754
 -3.83566;45.11174;      -0.23176;3.43881
 -2.83566;45.21173;      -0.23713;3.44006
 -1.83566;45.31247;      -0.24348;3.44129
 -0.83566;45.41380;      -0.25923;3.44250
  0.16434;45.51461;      -0.27770;3.44369
  1.16434;45.61511;      -0.30257;3.44485
  2.16434;45.71579;      -0.31601;3.44600
  3.16434;45.81657;      -0.30898;3.44712
  4.16434;45.91681;      -0.30038;3.44823
  5.16434;46.01636;      -0.29854;3.44931
  6.16434;46.11565;      -0.29728;3.45037
  7.16434;46.21536;      -0.29565;3.45142
  8.16434;46.31573;      -0.29473;3.45244
  9.16434;46.41628;      -0.29534;3.45344
 10.16434;46.51623;      -0.29651;3.45442
 11.16434;46.61576;      -0.29646;3.45538
 12.16434;46.71548;      -0.29602;3.45632
 13.16434;46.81560;      -0.29557;3.45724
 14.16434;46.91599;      -0.29564;3.45814
 15.16434;47.01626;      -0.29641;3.45902
 16.16434;47.11613;      -0.29674;3.45987
 17.16434;47.21585;      -0.29618;3.46071
 18.16434;47.31590;      -0.29522;3.46153
 19.16434;47.41628;      -0.29491;3.46232
 20.16434;47.51657;      -0.29524;3.46310
 21.16434;47.61629;      -0.29511;3.46385
 22.16434;47.71573;      -0.29372;3.46459
 23.16434;47.81554;      -0.29145;3.46531
 24.16434;47.91584;      -0.28947;3.46600
 25.16434;48.01626;      -0.28836;3.46668
 26.16434;48.11609;      -0.28725;3.46733
 27.16434;48.21554;      -0.28461;3.46796
 28.16434;48.31529;      -0.28108;3.46858
 29.16434;48.41544;      -0.27770;3.46917
 30.16434;48.51559;      -0.27522;3.46975
 31.16434;48.61530;      -0.27302;3.47030
 32.16434;48.71461;      -0.26929;3.47084
 33.16434;48.81425;      -0.26372;3.47135
 34.16434;48.91438;      -0.25787;3.47184
 35.16434;49.01462;      -0.25192;3.47232
 36.16434;49.11443;      -0.24631;3.47277
 37.16434;49.21367;      -0.24001;3.47321
 38.16434;49.31286;      -0.23036;3.47362
 39.16434;49.41232;      -0.21861;3.47402
 40.16434;49.51208;      -0.20487;3.47439
 41.16434;49.61184;      -0.18990;3.47475
 42.16434;49.71113;      -0.17623;3.47508
 43.16434;49.80985;      -0.15753;3.47540
 44.16434;49.90836;      -0.13506;3.47570
 45.16434;50.00700;      -0.10884;3.47598
 46.16434;50.10586;-7.992444e-002;3.47623
 47.16434;50.20449;-5.357581e-002;3.47647
 48.16434;50.30273;-3.269665e-002;3.47669
 49.16434;50.40136;-1.793713e-002;3.47689
 50.16434;50.50118;-1.843028e-002;3.47707
 51.16434;50.60222;-3.758643e-002;3.47723
 52.16434;50.70397;-7.458399e-002;3.47737
 53.16434;50.80584;      -0.11912;3.47749
 54.16434;50.90783;      -0.16230;3.47760
 55.16434;51.00999;      -0.19858;3.47768
 56.16434;51.11202;      -0.22561;3.47774
 57.16434;51.21364;      -0.24363;3.47779
 58.16434;51.31450;      -0.25864;3.47782
 59.16434;51.41454;      -0.26897;3.47782
 60.16434;51.51459;      -0.27395;3.47781
 61.16434;51.61511;      -0.27717;3.47778
 62.16434;51.71587;      -0.28102;3.47773
 63.16434;51.81630;      -0.28567;3.47766
 64.16434;51.91617;      -0.28915;3.47758
 65.16434;52.01587;      -0.29144;3.47747
 66.16434;52.11601;      -0.29323;3.47735
 67.16434;52.21650;      -0.29530;3.47720
 68.16434;52.31705;      -0.29865;3.47704
 69.16434;52.41705;      -0.30233;3.47686
 70.16434;52.51657;      -0.30452;3.47666
 71.16434;52.61633;      -0.30582;3.47645
 72.16434;52.71683;      -0.30749;3.47621
 73.16434;52.81767;      -0.31062;3.47596
 74.16434;52.91815;      -0.31507;3.47568
 75.16434;53.01784;      -0.31880;3.47539
 76.16434;53.11731;      -0.32101;3.47508
 77.16434;53.21740;      -0.32266;3.47476
 78.16434;53.31812;      -0.32527;3.47441
 79.16434;53.41886;      -0.32982;3.47405
 80.16434;53.51893;      -0.33461;3.47367
 81.16434;53.61848;      -0.33793;3.47327
 82.16434;53.71841;      -0.34044;3.47285
 83.16434;53.81888;      -0.34334;3.47242
 84.16434;53.91961;      -0.34731;3.47196
 85.16434;54.02007;      -0.35261;3.47149
 86.16434;54.11988;      -0.35758;3.47100
 87.16434;54.21942;      -0.36102;3.47050
 88.16434;54.31940;      -0.36333;3.46997
 89.16434;54.41990;      -0.36558;3.46943
 90.16434;54.52066;      -0.36904;3.46887
 91.16434;54.62109;      -0.37312;3.46830
 92.16434;54.72101;      -0.37623;3.46770
 93.16434;54.82090;      -0.37873;3.46709
 94.16434;54.92103;      -0.38132;3.46647
 95.16434;55.02143;      -0.38460;3.46582
 96.16434;55.12194;      -0.39003;3.46516
 97.16434;55.22209;      -0.39660;3.46448
 98.16434;55.32194;      -0.40220;3.46378
 99.16434;55.42198;      -0.40709;3.46307
100.16434;55.52244;      -0.41184;3.46234
101.16434;55.62331;      -0.41721;3.46159
102.16434;55.72408;      -0.42659;3.46082
103.16434;55.82434;      -0.44001;3.46004
104.16434;55.92452;      -0.45340;3.45924
105.16434;56.02519;      -0.46600;3.45843
106.16434;56.12625;      -0.47857;3.45760
107.16434;56.22731;      -0.48789;3.45675
108.16434;56.32756;      -0.48929;3.45589
109.16434;56.42675;      -0.47691;3.45500
110.16434;56.52527;      -0.44887;3.45411
111.16434;56.62389;      -0.42305;3.45319
112.16434;56.72326;      -0.40858;3.45226
113.16434;56.82345;      -0.40645;3.45132
114.16434;56.92366;      -0.41924;3.45036
115.16434;57.02380;      -0.43997;3.44938
116.16434;57.12432;      -0.45851;3.44838
117.16434;57.22549;      -0.47708;3.44737
118.16434;57.32720;      -0.49927;3.44635
119.16434;57.42888;      -0.52281;3.44530
120.16434;57.52989;      -0.55199;3.44425
121.16434;57.63063;      -0.57812;3.44317
122.16434;57.73179;      -0.59521;3.44208
123.16434;57.83314;      -0.60731;3.44098
124.16434;57.93450;      -0.62117;3.43986
125.16434;58.03547;      -0.63322;3.43872
126.16434;58.13565;      -0.64569;3.43757
127.16434;58.23545;      -0.65185;3.43640
128.16434;58.33517;      -0.64359;3.43522
129.16434;58.43474;      -0.62576;3.43403
130.16434;58.53421;      -0.60152;3.43281
131.16434;58.63324;      -0.57007;3.43159
132.16434;58.73136;      -0.54059;3.43034
133.16434;58.82889;      -0.50742;3.42909
134.16434;58.92668;      -0.46804;3.42781
135.16434;59.02500;      -0.43006;3.42653
136.16434;59.12383;      -0.40057;3.42522
137.16434;59.22282;      -0.38039;3.42391
138.16434;59.32159;      -0.37048;3.42258
139.16434;59.42040;      -0.36164;3.42123
140.16434;59.51987;      -0.35470;3.41987
141.16434;59.61993;      -0.35017;3.41850
142.16434;59.72049;      -0.34809;3.41711
143.16434;59.82085;      -0.34999;3.41570
144.16434;59.92028;      -0.35253;3.41429
145.16434;60.01920;      -0.35196;3.41285
146.16434;60.11876;      -0.34998;3.41141
147.16434;60.21923;      -0.34836;3.40995
148.16434;60.32029;      -0.34865;3.40847
149.16434;60.42093;      -0.35149;3.40699
150.16434;60.52059;      -0.35349;3.40548
151.16434;60.61970;      -0.35302;3.40397
152.16434;60.71932;      -0.35169;3.40244
153.16434;60.81969;      -0.35092;3.40089
154.16434;60.92038;      -0.35118;3.39934
155.16434;61.02079;      -0.35314;3.39777
156.16434;61.12050;      -0.35476;3.39618
157.16434;61.21990;      -0.35464;3.39459
158.16434;61.31964;      -0.35383;3.39298
159.16434;61.41989;      -0.35303;3.39135
160.16434;61.52060;      -0.35320;3.38972
161.16434;61.62115;      -0.35546;3.38807
162.16434;61.72085;      -0.35752;3.38640
163.16434;61.81996;      -0.35744;3.38473
164.16434;61.91945;      -0.35620;3.38304
165.16434;62.01965;      -0.35482;3.38133
166.16434;62.12041;      -0.35409;3.37962
167.16434;62.22124;      -0.35613;3.37789
168.16434;62.32130;      -0.35861;3.37615
169.16434;62.42062;      -0.35910;3.37440
170.16434;62.51997;      -0.35947;3.37263
171.16434;62.61957;      -0.35846;3.37086
172.16434;62.71977;      -0.35597;3.36907
173.16434;62.82087;      -0.35653;3.36726
174.16434;62.92165;      -0.35971;3.36545
175.16434;63.02121;      -0.36149;3.36362
176.16434;63.12038;      -0.36059;3.36178
177.16434;63.22014;      -0.35874;3.35993
178.16434;63.32070;      -0.35768;3.35807
179.16434;63.42150;      -0.35859;3.35619
